Repository: xiangmingxiong/radial-vibration-analysis

# radial-vibration-analysis
Determine complex material constants of piezoelectric disks in radial vibrations

Usage:
1. Set the mass, radius, and thickness of the piezoelectric disk in the main program radial_vibration_analysis.m.
2. Provide experimental impedance measurements around the first and second resonance frequencies in the input files impedance_measurements_1.csv and impedance_measurements_2.csv, respectively. The data of frequency f (Hz) are in Column 1. The modulus of complex impedance |Z| (Ohm) and the argument of complex impedance theta (deg) are in Columns 2 and 3.
3. Run the main program radial_vibration_analysis.m in MATLAB. The optimal material constants and the minimum average relative error between the measured and best fitting admittance and impedance will be returned. The measured and best fitting admittance and impedance will be saved in the output file fitting_results.txt and plotted in a new figure window.

File: impedance_measurements_1.csv
"Frequency (Hz)","|Z| (Ohm)","theta (deg)"
+5.00000000000e+004, +1.64312418656e+002, -8.66263720032e+001
+5.01100000000e+004, +1.61714344650e+002, -8.65675197887e+001
+5.02200000000e+004, +1.59067124117e+002, -8.65013630308e+001
+5.03300000000e+004, +1.56435766179e+002, -8.64400911062e+001
+5.04400000000e+004, +1.53761776933e+002, -8.63690476929e+001
+5.05500000000e+004, +1.51101559723e+002, -8.62990823296e+001
+5.06600000000e+004, +1.48390384170e+002, -8.62251205899e+001
+5.07700000000e+004, +1.45693267108e+002, -8.61478004068e+001
+5.08800000000e+004, +1.42951045559e+002, -8.60646763714e+001
+5.09900000000e+004, +1.40212269997e+002, -8.59815778222e+001
+5.11000000000e+004, +1.37439185617e+002, -8.58912079008e+001
+5.12100000000e+004, +1.34649934358e+002, -8.57970009368e+001
+5.13200000000e+004, +1.31841632332e+002, -8.56954170755e+001
+5.14300000000e+004, +1.29018291599e+002, -8.55890456101e+001
+5.15400000000e+004, +1.26170547207e+002, -8.54733575226e+001
+5.16500000000e+004, +1.23311248145e+002, -8.53536297438e+001
+5.17600000000e+004, +1.20429057984e+002, -8.52320984487e+001
+5.18700000000e+004, +1.17512716629e+002, -8.51014770266e+001
+5.19800000000e+004, +1.14576075262e+002, -8.49617588710e+001
+5.20900000000e+004, +1.11613784236e+002, -8.48084889034e+001
+5.22000000000e+004, +1.08629819992e+002, -8.46445408755e+001
+5.23100000000e+004, +1.05626574903e+002, -8.44703038269e+001
+5.24200000000e+004, +1.02591430334e+002, -8.42812530888e+001
+5.25300000000e+004, +9.95413688107e+001, -8.40738089035e+001
+5.26400000000e+004, +9.64666965320e+001, -8.38521781464e+001
+5.27500000000e+004, +9.33791007381e+001, -8.36159544981e+001
+5.28600000000e+004, +9.02353368553e+001, -8.33523424803e+001
+5.29700000000e+004, +8.71186613505e+001, -8.30695970542e+001
+5.30800000000e+004, +8.39488514609e+001, -8.27644496761e+001
+5.31900000000e+004, +8.07698445074e+001, -8.24478009829e+001
+5.33000000000e+004, +7.75372643711e+001, -8.20976313875e+001
+5.34100000000e+004, +7.42686490728e+001, -8.17067996851e+001
+5.35200000000e+004, +7.09958010312e+001, -8.12868281871e+001
+5.36300000000e+004, +6.76450442863e+001, -8.08050199474e+001
+5.37400000000e+004, +6.43031611072e+001, -8.02675393337e+001
+5.38500000000e+004, +6.09043465142e+001, -7.96467627748e+001
+5.39600000000e+004, +5.75098882346e+001, -7.89497452601e+001
+5.40700000000e+004, +5.40489852000e+001, -7.81387223758e+001
+5.41800000000e+004, +5.06058554766e+001, -7.72130370554e+001
+5.42900000000e+004, +4.71227719227e+001, -7.61138317133e+001
+5.44000000000e+004, +4.36274567407e+001, -7.48160166918e+001
+5.45100000000e+004, +4.01586324183e+001, -7.33159861661e+001
+5.46200000000e+004, +3.66262845133e+001, -7.14961821434e+001
+5.47300000000e+004, +3.31368381840e+001, -6.92748018224e+001
+5.48400000000e+004, +2.96233931819e+001, -6.64449745577e+001
+5.49500000000e+004, +2.62046366052e+001, -6.28475549375e+001
+5.50600000000e+004, +2.28582893850e+001, -5.80362587067e+001
+5.51700000000e+004, +1.97320700428e+001, -5.15969424058e+001
+5.52800000000e+004, +1.69283959250e+001, -4.28060117062e+001
+5.53900000000e+004, +1.46480698855e+001, -3.09021123068e+001
+5.55000000000e+004, +1.31838233134e+001, -1.54947907769e+001
+5.56100000000e+004, +1.28343900893e+001, +2.37060230107e+000
+5.57200000000e+004, +1.37102139796e+001, +1.94692927512e+001
+5.58300000000e+004, +1.56470144087e+001, +3.37582673283e+001
+5.59400000000e+004, +1.83046434871e+001, +4.44467498972e+001
+5.60500000000e+004, +2.15184405835e+001, +5.24399611269e+001
+5.61600000000e+004, +2.50528474893e+001, +5.82946917292e+001
+5.62700000000e+004, +2.88679141419e+001, +6.27478992396e+001
+5.63800000000e+004, +3.28510020829e+001, +6.61697241700e+001
+5.64900000000e+004, +3.70161662486e+001, +6.88969049439e+001
+5.66000000000e+004, +4.12699594794e+001, +7.10785635337e+001
+5.67100000000e+004, +4.57167823513e+001, +7.28907835283e+001
+5.68200000000e+004, +5.02018155486e+001, +7.43712718430e+001
+5.69300000000e+004, +5.48540436020e+001, +7.56245119714e+001
+5.70400000000e+004, +5.95738250886e+001, +7.66824959917e+001
+5.71500000000e+004, +6.44231832615e+001, +7.75965277798e+001
+5.72600000000e+004, +6.93165209329e+001, +7.83773092351e+001
+5.73700000000e+004, +7.43445381062e+001, +7.90575832896e+001
+5.74800000000e+004, +7.94270583675e+001, +7.96391099144e+001
+5.75900000000e+004, +8.45919068578e+001, +8.01508251514e+001
+5.77000000000e+004, +8.97905417301e+001, +8.06186040266e+001
+5.78100000000e+004, +9.50939651338e+001, +8.10691662287e+001
+5.79200000000e+004, +1.00533629659e+002, +8.15035642936e+001
+5.80300000000e+004, +1.06062986807e+002, +8.18929610302e+001
+5.81400000000e+004, +1.11771825502e+002, +8.22420627719e+001
+5.82500000000e+004, +1.17516701762e+002, +8.25560526505e+001
+5.83600000000e+004, +1.23454364441e+002, +8.28406486223e+001
+5.84700000000e+004, +1.29430430013e+002, +8.30994085718e+001
+5.85800000000e+004, +1.35570234213e+002, +8.33328123610e+001
+5.86900000000e+004, +1.41815860669e+002, +8.35445696682e+001
+5.88000000000e+004, +1.48183207616e+002, +8.37322924636e+001
+5.89100000000e+004, +1.54624504133e+002, +8.39067637927e+001
+5.90200000000e+004, +1.61259948409e+002, +8.40699931197e+001
+5.91300000000e+004, +1.67918115364e+002, +8.42210389159e+001
+5.92400000000e+004, +1.74868202864e+002, +8.43569393986e+001
+5.93500000000e+004, +1.81733481499e+002, +8.44871915477e+001
+5.94600000000e+004, +1.88946409985e+002, +8.46081495349e+001
+5.95700000000e+004, +1.96129914887e+002, +8.47291593102e+001
+5.96800000000e+004, +2.03611465278e+002, +8.48412135267e+001
+5.97900000000e+004, +2.11127145589e+002, +8.49485205482e+001
+5.99000000000e+004, +2.18963689127e+002, +8.50457392742e+001
+6.00100000000e+004, +2.26831598819e+002, +8.51397739843e+001
+6.01200000000e+004, +2.35007654492e+002, +8.52264853025e+001
+6.02300000000e+004, +2.43266617033e+002, +8.53113253492e+001
+6.03400000000e+004, +2.51771665737e+002, +8.53855603518e+001
+6.04500000000e+004, +2.60496284779e+002, +8.54592059793e+001
+6.05600000000e+004, +2.69393535839e+002, +8.55268568141e+001
+6.06700000000e+004, +2.78497375345e+002, +8.55914574650e+001
+6.07800000000e+004, +2.87902247730e+002, +8.56480418464e+001
+6.08900000000e+004, +2.97409835761e+002, +8.57078564464e+001
+6.10000000000e+004, +3.07367708082e+002, +8.57524747358e+001
+6.11100000000e+004, +3.17324873624e+002, +8.58075538209e+001
+6.12200000000e+004, +3.27784907743e+002, +8.58439530038e+001
+6.13300000000e+004, +3.38393115395e+002, +8.58856566543e+001
+6.14400000000e+004, +3.49282782983e+002, +8.59262253899e+001
+6.15500000000e+004, +3.60589572487e+002, +8.59591980617e+001
+6.16600000000e+004, +3.72083793699e+002, +8.59938965695e+001
+6.17700000000e+004, +3.84021845687e+002, +8.60120651340e+001
+6.18800000000e+004, +3.96267470186e+002, +8.60432682791e+001
+6.19900000000e+004, +4.08838984149e+002, +8.60611039599e+001
+6.21000000000e+004, +4.21850469680e+002, +8.60798048216e+001
+6.22100000000e+004, +4.35217659787e+002, +8.60903642100e+001
+6.23200000000e+004, +4.49052403549e+002, +8.60988326878e+001
+6.24300000000e+004, +4.63306997859e+002, +8.61054345651e+001
+6.25400000000e+004, +4.78049110104e+002, +8.61091009278e+001
+6.26500000000e+004, +4.93315774716e+002, +8.61014251323e+001
+6.27600000000e+004, +5.08913902382e+002, +8.60942799770e+001
+6.28700000000e+004, +5.25306054854e+002, +8.60821069436e+001
+6.29800000000e+004, +5.42051613723e+002, +8.60683840240e+001
+6.30900000000e+004, +5.59489601153e+002, +8.60439191536e+001
+6.32000000000e+004, +5.77532478136e+002, +8.60223474009e+001
+6.33100000000e+004, +5.96154934023e+002, +8.59915087329e+001
+6.34200000000e+004, +6.15591541061e+002, +8.59554688311e+001
+6.35300000000e+004, +6.35628260736e+002, +8.59184204697e+001
+6.36400000000e+004, +6.56541224399e+002, +8.58730299242e+001
+6.37500000000e+004, +6.78106251975e+002, +8.58280817544e+001
+6.38600000000e+004, +7.00685875948e+002, +8.57760328109e+001
+6.39700000000e+004, +7.23905620202e+002, +8.57296490154e+001
+6.40800000000e+004, +7.48348263950e+002, +8.56740028255e+001
+6.41900000000e+004, +7.73540350952e+002, +8.56310678083e+001
+6.43000000000e+004, +8.00079013843e+002, +8.55861970913e+001
+6.44100000000e+004, +8.27724891867e+002, +8.55534886773e+001
+6.45200000000e+004, +8.57095360152e+002, +8.55147657444e+001
+6.46300000000e+004, +8.87834130648e+002, +8.54575575053e+001
+6.47400000000e+004, +9.20069227881e+002, +8.53797406779e+001
+6.48500000000e+004, +9.53479052390e+002, +8.53139921483e+001
+6.49600000000e+004, +9.88867867395e+002, +8.52524568176e+001
+6.50700000000e+004, +1.02619238948e+003, +8.51929274197e+001
+6.51800000000e+004, +1.06571855321e+003, +8.51325385243e+001
+6.52900000000e+004, +1.10765660752e+003, +8.50659273662e+001
+6.54000000000e+004, +1.15222185975e+003, +8.49921361152e+001
+6.55100000000e+004, +1.19951260009e+003, +8.49114612944e+001
+6.56200000000e+004, +1.24998126354e+003, +8.48198895115e+001
+6.57300000000e+004, +1.30378528252e+003, +8.47162939727e+001
+6.58400000000e+004, +1.36126338718e+003, +8.46036982849e+001
+6.59500000000e+004, +1.42294120505e+003, +8.44747353203e+001
+6.60600000000e+004, +1.48908977510e+003, +8.43335022095e+001
+6.61700000000e+004, +1.56032565072e+003, +8.41727905037e+001
+6.62800000000e+004, +1.63710299903e+003, +8.39949587506e+001
+6.63900000000e+004, +1.72010305246e+003, +8.38000459600e+001
+6.65000000000e+004, +1.81021481464e+003, +8.35914073262e+001
+6.66100000000e+004, +1.90839479947e+003, +8.33630633736e+001
+6.67200000000e+004, +2.01592152343e+003, +8.31077127562e+001
+6.68300000000e+004, +2.13425542788e+003, +8.28285710448e+001
+6.69400000000e+004, +2.26497955935e+003, +8.25163674482e+001
+6.70500000000e+004, +2.41009358157e+003, +8.21624048622e+001
+6.71600000000e+004, +2.57207057532e+003, +8.17597375935e+001
+6.72700000000e+004, +2.75380667479e+003, +8.13081664591e+001
+6.73800000000e+004, +2.95940864077e+003, +8.07889881460e+001
+6.74900000000e+004, +3.19415684734e+003, +8.01937501535e+001
+6.76000000000e+004, +3.46352463698e+003, +7.95066352294e+001
+6.77100000000e+004, +3.77689632375e+003, +7.86939980083e+001
+6.78200000000e+004, +4.14527608492e+003, +7.77368414337e+001
+6.79300000000e+004, +4.58368948111e+003, +7.65820647708e+001
+6.80400000000e+004, +5.11347357907e+003, +7.51575095652e+001
+6.81500000000e+004, +5.76381299612e+003, +7.33808021508e+001
+6.82600000000e+004, +6.57805176382e+003, +7.11482153401e+001
+6.83700000000e+004, +7.62110936476e+003, +6.82728295967e+001
+6.84800000000e+004, +9.00478539201e+003, +6.43765979599e+001
+6.85900000000e+004, +1.08778756665e+004, +5.89571575411e+001
+6.87000000000e+004, +1.34791115804e+004, +5.08884656960e+001
+6.88100000000e+004, +1.69573188475e+004, +3.84527766693e+001
+6.89200000000e+004, +2.06839923452e+004, +1.93110866690e+001
+6.90300000000e+004, +2.20631378723e+004, -5.59159707518e+000
+6.91400000000e+004, +1.96478220978e+004, -2.87924991133e+001
+6.92500000000e+004, +1.59763531138e+004, -4.51763500826e+001
+6.93600000000e+004, +1.29084853209e+004, -5.57053149414e+001
+6.94700000000e+004, +1.06506716661e+004, -6.26080421484e+001
+6.95800000000e+004, +9.00432413751e+003, -6.73569378102e+001
+6.96900000000e+004, +7.77821349018e+003, -7.07733245609e+001
+6.98000000000e+004, +6.84087701110e+003, -7.33352344616e+001
+6.99100000000e+004, +6.10378592853e+003, -7.53160288848e+001
+7.00200000000e+004, +5.51258581200e+003, -7.68902136194e+001
+7.01300000000e+004, +5.02732967079e+003, -7.81712919802e+001
+7.02400000000e+004, +4.62372198869e+003, -7.92302302954e+001
+7.03500000000e+004, +4.28231738048e+003, -8.01144851094e+001
+7.04600000000e+004, +3.99024872655e+003, -8.08757106286e+001
+7.05700000000e+004, +3.73775466165e+003, -8.15330253785e+001
+7.06800000000e+004, +3.51683950476e+003, -8.20936297452e+001
+7.07900000000e+004, +3.32294736839e+003, -8.25950573466e+001
+7.09000000000e+004, +3.15058218193e+003, -8.30352277473e+001
+7.10100000000e+004, +2.99687325977e+003, -8.34276221957e+001
+7.11200000000e+004, +2.85851143668e+003, -8.37785287104e+001
+7.12300000000e+004, +2.73364473711e+003, -8.40926008958e+001
+7.13400000000e+004, +2.62030410193e+003, -8.43777620846e+001
+7.14500000000e+004, +2.51688339139e+003, -8.46368952462e+001
+7.15600000000e+004, +2.42226777425e+003, -8.48751812012e+001
+7.16700000000e+004, +2.33517374325e+003, -8.50865610594e+001
+7.17800000000e+004, +2.25506831382e+003, -8.52821519703e+001
+7.18900000000e+004, +2.18087419831e+003, -8.54635235603e+001
+7.20000000000e+004, +2.11214393074e+003, -8.56300529192e+001

File: impedance_measurements_2.csv
"Frequency (Hz)","|Z| (Ohm)","theta (deg)"
+1.40000000000e+005, +1.34866017316e+002, -8.46819505869e+001
+1.40075000000e+005, +1.33927333043e+002, -8.45945069120e+001
+1.40150000000e+005, +1.32977370412e+002, -8.45039296862e+001
+1.40225000000e+005, +1.32012713082e+002, -8.44111711475e+001
+1.40300000000e+005, +1.31044974237e+002, -8.43145730697e+001
+1.40375000000e+005, +1.30065709387e+002, -8.42165681511e+001
+1.40450000000e+005, +1.29075401573e+002, -8.41127141774e+001
+1.40525000000e+005, +1.28073660036e+002, -8.40072381992e+001
+1.40600000000e+005, +1.27063896016e+002, -8.38967910932e+001
+1.40675000000e+005, +1.26040060945e+002, -8.37837453183e+001
+1.40750000000e+005, +1.25008105964e+002, -8.36674806341e+001
+1.40825000000e+005, +1.23965078530e+002, -8.35467705487e+001
+1.40900000000e+005, +1.22912333796e+002, -8.34224367599e+001
+1.40975000000e+005, +1.21843840137e+002, -8.32935738474e+001
+1.41050000000e+005, +1.20762796423e+002, -8.31618139240e+001
+1.41125000000e+005, +1.19668359787e+002, -8.30239169224e+001
+1.41200000000e+005, +1.18561260710e+002, -8.28816584129e+001
+1.41275000000e+005, +1.17441932134e+002, -8.27348938139e+001
+1.41350000000e+005, +1.16306468697e+002, -8.25834382131e+001
+1.41425000000e+005, +1.15154749047e+002, -8.24253370865e+001
+1.41500000000e+005, +1.13992313973e+002, -8.22601430075e+001
+1.41575000000e+005, +1.12812536942e+002, -8.20870824261e+001
+1.41650000000e+005, +1.11618148728e+002, -8.19103301260e+001
+1.41725000000e+005, +1.10408127204e+002, -8.17220156372e+001
+1.41800000000e+005, +1.09183077263e+002, -8.15272734744e+001
+1.41875000000e+005, +1.07941120082e+002, -8.13233211288e+001
+1.41950000000e+005, +1.06686501100e+002, -8.11117080496e+001
+1.42025000000e+005, +1.05412965734e+002, -8.08888190184e+001
+1.42100000000e+005, +1.04123602777e+002, -8.06571174261e+001
+1.42175000000e+005, +1.02817107297e+002, -8.04133058572e+001
+1.42250000000e+005, +1.01493659415e+002, -8.01585705060e+001
+1.42325000000e+005, +1.00154349410e+002, -7.98906135680e+001
+1.42400000000e+005, +9.87970709236e+001, -7.96102747577e+001
+1.42475000000e+005, +9.74228830204e+001, -7.93146101028e+001
+1.42550000000e+005, +9.60311306307e+001, -7.90050670983e+001
+1.42625000000e+005, +9.46218035671e+001, -7.86792730378e+001
+1.42700000000e+005, +9.31908539158e+001, -7.83371331073e+001
+1.42775000000e+005, +9.17460480188e+001, -7.79743366243e+001
+1.42850000000e+005, +9.02775795976e+001, -7.75929643899e+001
+1.42925000000e+005, +8.87922849011e+001, -7.71903529084e+001
+1.43000000000e+005, +8.72886925815e+001, -7.67625731626e+001
+1.43075000000e+005, +8.57666444279e+001, -7.63117632957e+001
+1.43150000000e+005, +8.42235031454e+001, -7.58332529735e+001
+1.43225000000e+005, +8.26620829918e+001, -7.53260096807e+001
+1.43300000000e+005, +8.10831625136e+001, -7.47855624046e+001
+1.43375000000e+005, +7.94816319894e+001, -7.42110405371e+001
+1.43450000000e+005, +7.78652108300e+001, -7.35982019336e+001
+1.43525000000e+005, +7.62276232680e+001, -7.29444710914e+001
+1.43600000000e+005, +7.45737426695e+001, -7.22448427175e+001
+1.43675000000e+005, +7.29016355496e+001, -7.14965719805e+001
+1.43750000000e+005, +7.12143840357e+001, -7.06912351382e+001
+1.43825000000e+005, +6.95111678753e+001, -6.98272376918e+001
+1.43900000000e+005, +6.77970633392e+001, -6.88955948987e+001
+1.43975000000e+005, +6.60685158604e+001, -6.78911512271e+001
+1.44050000000e+005, +6.43352883414e+001, -6.68052475476e+001
+1.44125000000e+005, +6.25920334079e+001, -6.56299409100e+001
+1.44200000000e+005, +6.08487948939e+001, -6.43553819968e+001
+1.44275000000e+005, +5.91063877041e+001, -6.29707818554e+001
+1.44350000000e+005, +5.73699666043e+001, -6.14639570904e+001
+1.44425000000e+005, +5.56462125430e+001, -5.98222995635e+001
+1.44500000000e+005, +5.39420894277e+001, -5.80309126106e+001
+1.44575000000e+005, +5.22652902599e+001, -5.60734463287e+001
+1.44650000000e+005, +5.06295102936e+001, -5.39335331717e+001
+1.44725000000e+005, +4.90429072928e+001, -5.15939307512e+001
+1.44800000000e+005, +4.75194578444e+001, -4.90400060542e+001
+1.44875000000e+005, +4.60782398431e+001, -4.62544838593e+001
+1.44950000000e+005, +4.47323187035e+001, -4.32259750383e+001
+1.45025000000e+005, +4.35011750642e+001, -3.99425781734e+001
+1.45100000000e+005, +4.24060338177e+001, -3.63983621155e+001
+1.45175000000e+005, +4.14661965682e+001, -3.25910333088e+001
+1.45250000000e+005, +4.07071722649e+001, -2.85313681879e+001
+1.45325000000e+005, +4.01563960571e+001, -2.42330387732e+001
+1.45400000000e+005, +3.98395543180e+001, -1.97270545314e+001
+1.45475000000e+005, +3.97791383467e+001, -1.50656242945e+001
+1.45550000000e+005, +4.00023290147e+001, -1.03047826886e+001
+1.45625000000e+005, +4.05224010180e+001, -5.50996340843e+000
+1.45700000000e+005, +4.13571088192e+001, -7.59327142090e-001
+1.45775000000e+005, +4.25039679647e+001, +3.88549345809e+000
+1.45850000000e+005, +4.39732108084e+001, +8.36055944342e+000
+1.45925000000e+005, +4.57522574841e+001, +1.26200407502e+001
+1.46000000000e+005, +4.78375109072e+001, +1.66332764113e+001
+1.46075000000e+005, +5.02186502170e+001, +2.03788503569e+001
+1.46150000000e+005, +5.28853234988e+001, +2.38500891385e+001
+1.46225000000e+005, +5.58271966244e+001, +2.70470883002e+001
+1.46300000000e+005, +5.90344924950e+001, +2.99823508293e+001
+1.46375000000e+005, +6.24981752311e+001, +3.26644048256e+001
+1.46450000000e+005, +6.62173403967e+001, +3.51144565451e+001
+1.46525000000e+005, +7.01786421501e+001, +3.73428704494e+001
+1.46600000000e+005, +7.43865138488e+001, +3.93708485418e+001
+1.46675000000e+005, +7.88363734681e+001, +4.12173367521e+001
+1.46750000000e+005, +8.35239717478e+001, +4.28916915215e+001
+1.46825000000e+005, +8.84642871136e+001, +4.44162298276e+001
+1.46900000000e+005, +9.36480687305e+001, +4.57988516705e+001
+1.46975000000e+005, +9.90845061627e+001, +4.70555087029e+001
+1.47050000000e+005, +1.04783244794e+002, +4.81939711419e+001
+1.47125000000e+005, +1.10744962759e+002, +4.92238789244e+001
+1.47200000000e+005, +1.16990982651e+002, +5.01585545190e+001
+1.47275000000e+005, +1.23520222296e+002, +5.09992371971e+001
+1.47350000000e+005, +1.30345048185e+002, +5.17592585905e+001
+1.47425000000e+005, +1.37487025781e+002, +5.24386610634e+001
+1.47500000000e+005, +1.44955583429e+002, +5.30468037864e+001
+1.47575000000e+005, +1.52767420095e+002, +5.35865858783e+001
+1.47650000000e+005, +1.60943534111e+002, +5.40623727713e+001
+1.47725000000e+005, +1.69495357021e+002, +5.44783277012e+001
+1.47800000000e+005, +1.78465591334e+002, +5.48368572787e+001
+1.47875000000e+005, +1.87853454176e+002, +5.51416962653e+001
+1.47950000000e+005, +1.97698237288e+002, +5.53944234421e+001
+1.48025000000e+005, +2.08034031098e+002, +5.55921551937e+001
+1.48100000000e+005, +2.18893273733e+002, +5.57430699892e+001
+1.48175000000e+005, +2.30310692585e+002, +5.58446921155e+001
+1.48250000000e+005, +2.42306790407e+002, +5.58968186476e+001
+1.48325000000e+005, +2.54945554315e+002, +5.59021670494e+001
+1.48400000000e+005, +2.68265330716e+002, +5.58569034302e+001
+1.48475000000e+005, +2.82318176371e+002, +5.57654102896e+001
+1.48550000000e+005, +2.97166744259e+002, +5.56235991753e+001
+1.48625000000e+005, +3.12850703979e+002, +5.54283408073e+001
+1.48700000000e+005, +3.29460563924e+002, +5.51830232790e+001
+1.48775000000e+005, +3.47079556751e+002, +5.48799426634e+001
+1.48850000000e+005, +3.65769020601e+002, +5.45230116918e+001
+1.48925000000e+005, +3.85609209242e+002, +5.41072705574e+001
+1.49000000000e+005, +4.06757825561e+002, +5.36218757187e+001
+1.49075000000e+005, +4.29273806587e+002, +5.30749384638e+001
+1.49150000000e+005, +4.53298821059e+002, +5.24503688640e+001
+1.49225000000e+005, +4.78917204248e+002, +5.17524882924e+001
+1.49300000000e+005, +5.06376567382e+002, +5.09674642267e+001
+1.49375000000e+005, +5.35805694705e+002, +5.00927109835e+001
+1.49450000000e+005, +5.67347021300e+002, +4.91118223305e+001
+1.49525000000e+005, +6.01083691175e+002, +4.80268770400e+001
+1.49600000000e+005, +6.37393167406e+002, +4.68215346521e+001
+1.49675000000e+005, +6.76417309843e+002, +4.54811579550e+001
+1.49750000000e+005, +7.18387518328e+002, +4.39956082236e+001
+1.49825000000e+005, +7.63423462484e+002, +4.23467671673e+001
+1.49900000000e+005, +8.11784189958e+002, +4.05175939748e+001
+1.49975000000e+005, +8.63569348643e+002, +3.84885331165e+001
+1.50050000000e+005, +9.18863666082e+002, +3.62379606532e+001
+1.50125000000e+005, +9.77617904784e+002, +3.37457240462e+001
+1.50200000000e+005, +1.03962055822e+003, +3.09880912465e+001
+1.50275000000e+005, +1.10448896201e+003, +2.79416375155e+001
+1.50350000000e+005, +1.17135194969e+003, +2.45899632886e+001
+1.50425000000e+005, +1.23929958781e+003, +2.09153338758e+001
+1.50500000000e+005, +1.30659487963e+003, +1.69157309534e+001
+1.50575000000e+005, +1.37131024038e+003, +1.25965235391e+001
+1.50650000000e+005, +1.43113232486e+003, +7.98354194793e+000
+1.50725000000e+005, +1.48330118582e+003, +3.11810377345e+000
+1.50800000000e+005, +1.52552358767e+003, -1.93930419808e+000
+1.50875000000e+005, +1.55562766861e+003, -7.11046539139e+000
+1.50950000000e+005, +1.57248310279e+003, -1.23043068123e+001
+1.51025000000e+005, +1.57572704564e+003, -1.74348516371e+001
+1.51100000000e+005, +1.56626398773e+003, -2.24127815486e+001
+1.51175000000e+005, +1.54561665021e+003, -2.71723578134e+001
+1.51250000000e+005, +1.51581315554e+003, -3.16608945906e+001
+1.51325000000e+005, +1.47913317726e+003, -3.58432919518e+001
+1.51400000000e+005, +1.43775077767e+003, -3.97123835547e+001
+1.51475000000e+005, +1.39355260253e+003, -4.32630329252e+001
+1.51550000000e+005, +1.34810640522e+003, -4.65087029043e+001
+1.51625000000e+005, +1.30254040085e+003, -4.94643263038e+001
+1.51700000000e+005, +1.25777965565e+003, -5.21516389351e+001
+1.51775000000e+005, +1.21436223143e+003, -5.45961658811e+001
+1.51850000000e+005, +1.17271636825e+003, -5.68147299232e+001
+1.51925000000e+005, +1.13300665573e+003, -5.88360439649e+001
+1.52000000000e+005, +1.09536277618e+003, -6.06753595511e+001
+1.52075000000e+005, +1.05983879084e+003, -6.23536223014e+001
+1.52150000000e+005, +1.02632044700e+003, -6.38884315174e+001
+1.52225000000e+005, +9.94812226744e+002, -6.52922184661e+001
+1.52300000000e+005, +9.65186305573e+002, -6.65809730557e+001
+1.52375000000e+005, +9.37333036821e+002, -6.77661010515e+001
+1.52450000000e+005, +9.11160377578e+002, -6.88574131581e+001
+1.52525000000e+005, +8.86548165744e+002, -6.98651411710e+001
+1.52600000000e+005, +8.63410433158e+002, -7.07956850452e+001
+1.52675000000e+005, +8.41600339545e+002, -7.16587985682e+001
+1.52750000000e+005, +8.21066111093e+002, -7.24606795141e+001
+1.52825000000e+005, +8.01709491975e+002, -7.32064873334e+001
+1.52900000000e+005, +7.83426840085e+002, -7.39011409714e+001
+1.52975000000e+005, +7.66145965836e+002, -7.45488759792e+001
+1.53050000000e+005, +7.49794243095e+002, -7.51550173466e+001
+1.53125000000e+005, +7.34308415288e+002, -7.57235024610e+001
+1.53200000000e+005, +7.19620437569e+002, -7.62557347129e+001
+1.53275000000e+005, +7.05684037277e+002, -7.67567141531e+001
+1.53350000000e+005, +6.92451816464e+002, -7.72267808588e+001
+1.53425000000e+005, +6.79850312970e+002, -7.76699017476e+001
+1.53500000000e+005, +6.67865681711e+002, -7.80873697160e+001
+1.53575000000e+005, +6.56424284630e+002, -7.84823879293e+001
+1.53650000000e+005, +6.45535692327e+002, -7.88543426487e+001
+1.53725000000e+005, +6.35138296560e+002, -7.92072807647e+001
+1.53800000000e+005, +6.25173447783e+002, -7.95409225081e+001
+1.53875000000e+005, +6.15653486343e+002, -7.98580301669e+001
+1.53950000000e+005, +6.06541324777e+002, -8.01585118125e+001
+1.54025000000e+005, +5.97809533796e+002, -8.04442477285e+001
+1.54100000000e+005, +5.89433606202e+002, -8.07160677367e+001
+1.54175000000e+005, +5.81398392167e+002, -8.09749623801e+001
+1.54250000000e+005, +5.73671897912e+002, -8.12214259146e+001
+1.54325000000e+005, +5.66250713124e+002, -8.14561371337e+001
+1.54400000000e+005, +5.59103662842e+002, -8.16797964348e+001
+1.54475000000e+005, +5.52226073967e+002, -8.18936959673e+001
+1.54550000000e+005, +5.45590354773e+002, -8.20977311326e+001
+1.54625000000e+005, +5.39194825021e+002, -8.22928670318e+001
+1.54700000000e+005, +5.33026816625e+002, -8.24796923528e+001
+1.54775000000e+005, +5.27062114074e+002, -8.26583168055e+001
+1.54850000000e+005, +5.21317097891e+002, -8.28284206974e+001
+1.54925000000e+005, +5.15746651747e+002, -8.29916408290e+001
+1.55000000000e+005, +5.10363805918e+002, -8.31471591747e+001
